Repository: 0xav10086/vue3-Blog

File: public/data/note/MaterialScience/文献阅读记录.md
# 文献阅读记录01

# 钒催化剂载体的预处理工艺研究
绝大多数多相催化剂是纳米级的颗粒负载在高比表面积载体上，表征技术的进步使得能从分子级别上理解纳米颗粒性质与催化性能的关系，随着纳米颗粒合成方法的进步，这些知识将有助于设计和发展新的催化剂

# 高品质氮化钒铁合金的短流程制备与高温反应机理研究
五氧化二钒：钒最重要的氧化物，是制取许多钒化合物的最基本原料，其可直接作为制备硫酸中的催化剂和化工工业中设备的缓蚀剂。五氧化二钒 无味、无嗅，具有毒性，熔点约为943Ｋ，密度为3.252~3.336×10<sup>3</sup>Kg/m<sup>3</sup>，在水中的溶解度不大，质量浓度约为0.07g/L，溶于水呈微黄色。它有两种形态：无定形态和结晶态。无定形态是一种橙黄色或砖红色的粉末，随制备方法和条件的不同而不同，钒酸铵分解得到的V<sub>2</sub>O<sub>5</sub>一般是无定形态；结晶态的呈紫红色，这种V<sub>2</sub>O<sub>5</sub>主要是通过加热使其熔化成液相，再冷却凝固结晶形成的，熔融冷却时，结晶热很高，会因灼热而发光，结晶为正交晶系的针状晶体。V<sub>2</sub>O<sub>5</sub>是一种两性氧化物，既可溶于强碱，也可溶于强酸，且其在水中呈弱酸性。V<sub>2</sub>O<sub>5</sub>晶体具有层状结构，晶格中，钒原子位于发生畸变的四棱椎体中间，与周围五个氧原子形成五个V-O键。晶格中存在三种氧原子的作用:氧钒基氧原子O(1)仅与一个钒原子配位；桥梁氧O(2)和O(3)分别与两个和三个钒原子相配位

![img.png](../../images/MSImages/img.png)

# 五氧化二钒纳米颗粒的制备及其电化学性能研究

制备纳米V<sub>2</sub>O<sub>5</sub>材料的方法有很多,如水热法﹑溶胶-凝胶法﹑火焰喷雾法等。其中,水热法是制备纳米材料最常用的方法之一。水热法操作简单,分散性好,合成的材料纯度较高,晶粒发育良好。同时,水热反应后得到的产品形貌和尺寸可以得到很好地控制,通过改变水热溶液的酸碱度﹑水热时间及温度﹑填充比等条件能够制备出不同 形貌的纳米级V<sub>2</sub>O<sub>5</sub>颗粒。然而,水热法也存在一定的不足,比如溶解度低、成本高、反应温度高等。因此,由水和有机溶剂组成混合溶剂,利用混合溶液的综合优势来制备纳米材料的方法得到了许多研究者的关注

## 样品的制备—五氧化二钒纳米颗粒

采用共溶剂水热法制备纳米级五氧化二钒,制备过程如下:将0.30g的偏钒酸铵(NH<sub>4</sub>VO<sub>3</sub>)溶于去离子水中,得到亮黄色的澄清溶液,然后加入一定量的无水乙醇,搅拌10min,再将溶液移入100mL的水热反应釜中,180℃保温反应24h,反应完成后随炉冷却至室温。所得的沉淀用去离子水洗涤数次,并在80℃下干燥,500℃下煅烧2h,研磨即得目标产物,此样品记为V-24。另将180℃保温反应1h、6h、12h和30h所得到的样品分别记为V-1、V-6、V-12、V-30。

![img_1.png](../../images/MSImages/img_1.png)

![img_2.png](../../images/MSImages/img_2.png)
<p>XRD patterns of V 2 O 5 nanopowder, JCPDS card no. 00-041-1426, VO 2 (M) nanopowders and JCPDS card no. 01-076-0456.</p>

水热时间为24h得到样品V-24的主要特征峰最尖锐,表明24h时得到的样品结晶度最好,晶型最完整

# 基于水热法的V2O5纳米颗粒制备及其电化学性能

（期刊）[江汉大学学报(自然科学版)](https://navi.cnki.net/knavi/journals/WHZG/detail?uniplatform=NZKPT "江汉大学学报(自然科学版)")2022(01)[](https://kns.cnki.net/kcms2/article/abstract?v=Dm4VI7mKrXNkoMElbh7DBxp46N5XzG4v2gwDYv1M0vVwdGIDwTE3MNDPZWlFuCsV8djGbV8m91fgC2qY44rauroOWBQamVymSSyAvyLYsu51rY4PZjibrm75p_yuWgi2WwqMdM6JoVgKOea6WIPBdf-3ZXl0pDhxw9csDUm2KKkU_1UnUqa-Nkj5uZspsY2NWntQaiundHw=&uniplatform=NZKPT&language=CHS)

五氧化二钒(V<sub>2</sub>O<sub>5</sub>)粉末、硝酸钠(NaNO<sub>3</sub>)、稀硝酸(HNO<sub>3</sub>)、过氧化氢(H<sub>2</sub>O<sub>2</sub>)、浓硫酸(H<sub>2</sub>SO<sub>4</sub>)、 无水乙醇(C<sub>2</sub>H<sub>5</sub>OH),以上试剂购自国药集团化学试剂有限公司,且均为分析纯,无需经过进一步提纯。实验过程中用到的去离子水均使用实验室去离子水机生产,电阻率为18Ω/cm。

称取0.3gV<sub>2</sub>O<sub>5</sub>粉末溶于60mL去离子水中,持续快速搅拌5min,以1mL/min速率将1.5mLH<sub>2</sub>O<sub>2</sub>滴入溶液中,继续搅拌直至溶液变为暗红色。加入0.05 gNaNO<sub>3</sub>和4mL稀硝酸(浓度为20%), 继续搅拌20min,将该溶液转移至聚四氟乙烯内衬的反应釜中,在溶液中加入碳布(1cm×2cm, 使用浓硫酸对碳布进行了预处理),180℃反应15h,自然冷却到室温,使用去离子水和无水乙醇对产物和碳布进行反复清洗,然后均置于真空干燥箱中70℃干燥8h,得到目标产物的前驱体和生长有该前躯体的碳布,将该前驱体分为两份,一份作为样品1,另一份和碳布一起置于真空管式炉中,在300℃空气气氛下退火4h,制备出V<sub>2</sub>O<sub>5</sub>纳米材料(样品2),样品1和样品2用于物相和形貌分析,表面生长有V<sub>2</sub>O<sub>5</sub>的碳布作为工作电极。

# 溶胶-凝胶法制备五氧化二钒薄膜材料及其性能研究_彭雁

溶胶一凝胶法制备的V<sub>2</sub>O<sub>5</sub>·nH<sub>2</sub>O凝胶是由相互缠绕着的纤维组成,纤维长度为1µm,横截面积为1×10nm<sup>2</sup>,这些纤维由起伏的带组成，起伏带呈现二维结构，这种二维结构非常类似于V<sub>2</sub>O<sub>5</sub>的晶体。干凝胶具有层状结构，且层间的V-O键较V<sub>2</sub>O<sub>5</sub>晶体中的V-O键弱得多，所以在晶体中嵌入反应相当缓慢，而在干凝胶中室温几小时或几分钟时间内就可以完全嵌入。因此，干凝胶结构非常适合于嵌入其它离子或分子。

![img_3.png](../../images/MSImages/img_3.png)

以分析纯V<sub>2</sub>O<sub>5</sub>为原料，H<sub>2</sub>O<sub>2</sub>（30%）为反应溶剂，按V<sub>2</sub>O<sub>5</sub>：H<sub>2</sub>O<sub>2</sub>=1g:50ml的比例，分别采用三种不同的搅拌工艺制备V<sub>2</sub>O<sub>5</sub>溶胶，具体工艺如上。

第一种：采用磁力搅拌机搅拌工艺：首先取适量的冰块和水制成冰水混合物，使温度保持在0℃。在磁力搅拌机上，向冰水浴中盛有H<sub>2</sub>O<sub>2</sub>溶剂的烧杯中缓慢加入少量V<sub>2</sub>O<sub>5</sub>粉末（每30秒加入少量V<sub>2</sub>O<sub>5</sub>粉末），溶液即呈浅黄色，随着V<sub>2</sub>O<sub>5</sub>粉末的加入，同时不断搅拌，溶液颜色逐渐变深直至呈红褐色溶液，搅拌30分钟后得到无沉淀的透明溶液，即得前驱物溶液。将所制备前驱物溶液保存在0℃冰水混合物中以备后用。

第二种：采用超声波搅拌工艺：取适量的冰块和水制成冰水混合物，使温度保持为0℃。在超声波清洗器上，向冰水浴的盛有H<sub>2</sub>O<sub>2</sub>溶剂的容器中缓慢加入少量V<sub>2</sub>O<sub>5</sub>粉末（每秒加入少量V<sub>2</sub>O<sub>5</sub>粉末），溶液即呈浅黄色，随着V<sub>2</sub>O<sub>5</sub>粉末的加入，同时不断搅拌，溶液颜色逐渐变深直至呈红褐色溶液，继续搅拌30分钟直至无沉淀，即得前驱物溶液。将所制备前驱物溶液保存在0℃冰水混合物中以备后用。

第三种：采用电磁搅拌和超声波搅拌结合的搅拌工艺。先取适量的冰块和水制成冰水混合物，使温度保持在0℃。在磁力搅拌器上，向冰水浴中盛有H<sub>2</sub>O<sub>2</sub>溶剂的烧杯中缓慢加入少量V<sub>2</sub>O<sub>5</sub>粉末（每30秒加入少量V<sub>2</sub>O<sub>5</sub>粉末），溶液即呈浅黄色，随着V<sub>2</sub>O<sub>5</sub>粉末的加入，同时不断搅拌，溶液颜色逐渐变深直至呈红褐色溶液，搅拌30分钟后得到无沉淀的透明溶液，然后放在超声波清洗器上采用超声波继续搅拌（超声波清洗器内加入冰水混合物，保持温度在0℃）促进晶粒细化，使溶液混合更加均匀，继续搅拌30分钟后，经过滤后即得前驱物溶液。将所制备前驱物溶液保存在0℃冰水混合物中以备后用。
